Repository: uliaschauer/hamaker2

# Hamaker2

Hamaker2 is a Java/Swing desktop application to predict the stability of colloidal suspensions within DLVO theory. It features a variety of interaction models for electrostatic, dispersion and steric interactions and can easily be extended via plugin models.

> This project was originally developed in NetBeans using an Ant-based build. It has since been migrated to Maven to make it easier to build, package, and maintain outside of a specific IDE.

## How to cite

When publishing results obtained using the Hamaker software package, please cite the following reference:

U. Aschauer; O. Burgos-Montes; R. Moreno; P. Bowen, Journal of Dispersion Science and Technology, 32(4), 470-479 **(2011).**

## Documentation

The full user manual (theoretical background, built-in interaction models, and a guide to writing your own plug-in models) is available at [`docs/manual.md`](docs/manual.md).

## Running

```bash
java -jar target/Hamaker2-jar-with-dependencies.jar
```

## Pre-built binaries

Pre-built binaries are not signed and may require you to bypass system security.

## Project structure

```
src/main/java/hamaker2/   Application source code
pom.xml                   Maven build configuration
```

File: hamaker.dat
Al2O3 in vacuum	Al2O3	Bergstrom, Adv. Coll. Interf. Sci. 70 (1997)	15.2E-20
Al2O3 in water	Al2O3	Bergstrom, Adv. Coll. Interf. Sci. 70 (1997)	3.67E-20

BaTiO3 in vaccum	BaTiO3	Bergstrom, Adv. Coll. Interf. Sci. 70 (1997)	18E-20
BaTiO3 in water	BaTiO3	Bergstrom, Adv. Coll. Interf. Sci. 70 (1997)	8E-20

BeO in vaccum	BeO	Bergstrom, Adv. Coll. Interf. Sci. 70 (1997)	14.5E-20
BeO in water	BeO	Bergstrom, Adv. Coll. Interf. Sci. 70 (1997)	3.35E-20

Diamond in vaccum	C	Bergstrom, Adv. Coll. Interf. Sci. 70 (1997)	29.6E-20
Diamond in water	C	Bergstrom, Adv. Coll. Interf. Sci. 70 (1997)	13.8E-20

CaCO3 in vaccum	CaCO3	Bergstrom, Adv. Coll. Interf. Sci. 70 (1997)	10.1E-20
CaCO3 in water	CaCO3	Bergstrom, Adv. Coll. Interf. Sci. 70 (1997)	1.44E-20

CaF2 in vaccum	CaF2	Bergstrom, Adv. Coll. Interf. Sci. 70 (1997)	6.96E-20
CaF2 in water	CaF2	Bergstrom, Adv. Coll. Interf. Sci. 70 (1997)	0.49E-20

CdS in vaccum	CdS	Bergstrom, Adv. Coll. Interf. Sci. 70 (1997)	11.4E-20
CdS in water	CdS	Bergstrom, Adv. Coll. Interf. Sci. 70 (1997)	3.40E-20

CsI in vaccum	CsI	Bergstrom, Adv. Coll. Interf. Sci. 70 (1997)	8.02E-20
CsI in water	CsI	Bergstrom, Adv. Coll. Interf. Sci. 70 (1997)	1.20E-20

KBr in vaccum	KBr	Bergstrom, Adv. Coll. Interf. Sci. 70 (1997)	5.61E-20
KBr in water	KBr	Bergstrom, Adv. Coll. Interf. Sci. 70 (1997)	0.55E-20

KCl in vaccum	KCl	Bergstrom, Adv. Coll. Interf. Sci. 70 (1997)	5.51E-20
KCl in water	KCl	Bergstrom, Adv. Coll. Interf. Sci. 70 (1997)	0.41E-20

LiF in vaccum	LiF	Bergstrom, Adv. Coll. Interf. Sci. 70 (1997)	6.33E-20
LiF in water	LiF	Bergstrom, Adv. Coll. Interf. Sci. 70 (1997)	0.36E-20

MgAl2O4 in vaccum	MgAl2O4	Bergstrom, Adv. Coll. Interf. Sci. 70 (1997)	12.6E-20
MgAl2O4 in water	MgAl2O4	Bergstrom, Adv. Coll. Interf. Sci. 70 (1997)	2.44E-20

MgF2 in vaccum	MgF2	Bergstrom, Adv. Coll. Interf. Sci. 70 (1997)	5.87E-20
MgF2 in water	MgF2	Bergstrom, Adv. Coll. Interf. Sci. 70 (1997)	0.37E-20

MgO in vaccum	MgO	Bergstrom, Adv. Coll. Interf. Sci. 70 (1997)	12.1E-20
MgO in water	MgO	Bergstrom, Adv. Coll. Interf. Sci. 70 (1997)	2.21E-20

Mica in vaccum	Mica	Bergstrom, Adv. Coll. Interf. Sci. 70 (1997)	9.86E-20
Mica in water	Mica	Bergstrom, Adv. Coll. Interf. Sci. 70 (1997)	1.34E-20

NaCl in vaccum	NaCl	Bergstrom, Adv. Coll. Interf. Sci. 70 (1997)	6.48E-20
NaCl in water	NaCl	Bergstrom, Adv. Coll. Interf. Sci. 70 (1997)	0.52E-20

NaF in vaccum	NaF	Bergstrom, Adv. Coll. Interf. Sci. 70 (1997)	4.05E-20
NaF in water	NaF	Bergstrom, Adv. Coll. Interf. Sci. 70 (1997)	0.31E-20

PbS in vaccum	PbS	Bergstrom, Adv. Coll. Interf. Sci. 70 (1997)	8.17E-20
PbS in water	PbS	Bergstrom, Adv. Coll. Interf. Sci. 70 (1997)	4.98E-20

6H-SiC in vaccum	SiC	Bergstrom, Adv. Coll. Interf. Sci. 70 (1997)	24.8E-20
6H-SiC in water	SiC	Bergstrom, Adv. Coll. Interf. Sci. 70 (1997)	10.9E-20

b-SiC in vaccum	SiC	Bergstrom, Adv. Coll. Interf. Sci. 70 (1997)	24.6E-20
b-SiC in water	SiC	Bergstrom, Adv. Coll. Interf. Sci. 70 (1997)	10.7E-20

b-Si3N4 in vaccum	Si3N4	Bergstrom, Adv. Coll. Interf. Sci. 70 (1997)	18.0E-20
b-Si3N4 in water	Si3N4	Bergstrom, Adv. Coll. Interf. Sci. 70 (1997)	5.47E-20

Amorphous Si3N4 in vaccum	Si3N4	Bergstrom, Adv. Coll. Interf. Sci. 70 (1997)	16.7E-20
Amorphous Si3N4 in water	Si3N4	Bergstrom, Adv. Coll. Interf. Sci. 70 (1997)	4.85E-20

Quartz in vaccum	SiO2	Bergstrom, Adv. Coll. Interf. Sci. 70 (1997)	8.86E-20
Quartz in water	SiO2	Bergstrom, Adv. Coll. Interf. Sci. 70 (1997)	1.02E-20

Silica in vaccum	SiO2	Bergstrom, Adv. Coll. Interf. Sci. 70 (1997)	6.50E-20
Silica in water	SiO2	Bergstrom, Adv. Coll. Interf. Sci. 70 (1997)	0.46E-20

SrTiO3 in vaccum	SrTiO3	Bergstrom, Adv. Coll. Interf. Sci. 70 (1997)	14.8E-20
SrTiO3 in water	SrTiO3	Bergstrom, Adv. Coll. Interf. Sci. 70 (1997)	4.77E-20

Average TiO2 in vaccum	TiO2	Bergstrom, Adv. Coll. Interf. Sci. 70 (1997)	15.3E-20
Average TiO2 in water	TiO2	Bergstrom, Adv. Coll. Interf. Sci. 70 (1997)	5.35E-20

Y2O3 in vaccum	Y2O3	Bergstrom, Adv. Coll. Interf. Sci. 70 (1997)	13.3E-20
Y2O3 in water	Y2O3	Bergstrom, Adv. Coll. Interf. Sci. 70 (1997)	3.03E-20

ZnO in vaccum	ZnO	Bergstrom, Adv. Coll. Interf. Sci. 70 (1997)	9.21E-20
ZnO in water	ZnO	Bergstrom, Adv. Coll. Interf. Sci. 70 (1997)	1.89E-20

Zinc blende in vaccum	ZnS	Bergstrom, Adv. Coll. Interf. Sci. 70 (1997)	15.2E-20
Zinc blende in water	ZnS	Bergstrom, Adv. Coll. Interf. Sci. 70 (1997)	4.80E-20

Wurtzite in vaccum	ZnS	Bergstrom, Adv. Coll. Interf. Sci. 70 (1997)	17.2E-20
Wurtzite in water	ZnS	Bergstrom, Adv. Coll. Interf. Sci. 70 (1997)	5.74E-20

3Y-ZrO2 in vaccum	ZrO2	Bergstrom, Adv. Coll. Interf. Sci. 70 (1997)	20.3E-20
3Y-ZrO2 in water	ZrO2	Bergstrom, Adv. Coll. Interf. Sci. 70 (1997)	7.23E-20

Illite in vacuum	Illite	Novich and Ring, Clays and Clay Minerals 32 (1984)	1.4E-19
Illite in water	Illite	Novich and Ring, Clays and Clay Minerals 32 (1984)	2.5E-20

Kaolinite in vacuum	Kaolinite	Novich and Ring, Clays and Clay Minerals 32 (1984)	1.5E-19
Kaolinite in water	Kaolinite	Novich and Ring, Clays and Clay Minerals 32 (1984)	3.1E-20

Montmorillonite in vacuum	Montmorillonite	Novich and Ring, Clays and Clay Minerals 32 (1984)	1.3E-19
Montmorillonite in water	Montmorillonite	Novich and Ring, Clays and Clay Minerals 32 (1984)	2.2E-20

Paligorskyte in vacuum	Paligorskyte	Novich and Ring, Clays and Clay Minerals 32 (1984)	3.8E-19
Paligorskyte in water	Paligorskyte	Novich and Ring, Clays and Clay Minerals 32 (1984)	16.3E-20
